Repository: ucf-photovoltaics/knowledge_workflow

# Knowledge Workflow

Builds draft domain ontologies from curated photovoltaics literature and connects them. For each Zotero collection the pipeline extracts concepts and claims from every paper with verbatim evidence, joins them into a corpus vocabulary, places them under BFO/CCO, enriches and maps them, and exports an OWL ontology plus a literature layer that keeps every claim with its source. A final stage maps the domain ontologies of one run set to each other in a master ontology. The output is a starting point for domain-expert review, not a finished ontology.

## KWEAVE paper (Semantic Web Journal)

KWEAVE is this pipeline plus embeddings, automation and visual exploration, as described in the SWJ paper. The paper's
runs use the `pv-cost-chain` use case (TEA, reliability and Si-TOPCon, 50 papers each) and the seven-domain
`pv-scale-7-now` run, both at workflow revision `2026-10-17-lineage-quality`. `scripts/use-cases.txt` defines the
use cases, and `USE_CASE=pv-cost-chain LIMITS=50 scripts/slurm-models.sh all` reruns the model comparison on a Slurm
cluster. The paper's figures are in `paper/swj/`, and `scripts/review_sample.py` draws the expert review sample.

## Local dashboard: UCF DPV Knowledge Workflow

The standalone Shiny dashboard wraps the existing pipeline: select Zotero collections across accessible
libraries, assign them to named domains, launch supervised runs, or explore saved domain/integration outputs.
It does not replace the pipeline CLI. Monitoring existing runs is read-only and does not take ownership
of their processes. Dashboard jobs use separate project/attempt folders and their own supervised worker.

After completing the repository setup below, start from the repository root in PowerShell:

```powershell
.\start-dashboard.ps1                    # http://127.0.0.1:8056/

# Optional alternative port:
.\start-dashboard.ps1 -Port 8057
```

The launcher creates a separate dashboard environment under `outputs/dashboard/.venv` only if missing.
It leaves the pipeline environment and any other listener alone. If 8056 is already serving the dashboard,
open that address; do not launch a second process on the same port. Refresh after dashboard updates.

Upload local settings on Home, create a project, and configure domain collections on Zotero ingestion.
Alternatively, use **EXISTING OUTPUTS · READ-ONLY MONITOR** in the top action row to explore saved runs.
Evidence links, lineage, review findings, cropped figures, reports, WebVOWL, search and cited chat are
available without regenerating the corpus. Quote matches and structural validation do not establish
scientific correctness; uncertain/reconstructed links remain identified.

- [Dashboard user and operations guide](dpv_dashboard/README.md): pages, settings, running, monitoring and troubleshooting.
- [Codebase architecture](docs/architecture.md): entry points, module responsibilities, artifacts and extension boundaries.
- [Dashboard verification history](dpv_dashboard/VALIDATION.md) and [third-party notices](dpv_dashboard/THIRD_PARTY.md).

## Pipeline stages

Domain exports and final integrations automatically run post-generation ontology
assessment with ROBOT/HermiT and all OntoCheck metrics. See
[ontology quality checks](docs/ontology-quality.md) for setup, saved reports and
assessment of existing outputs. Missing tools are reported as incomplete checks.

For agent-driven, stepwise operation, start with the [operational codebase ontology](docs/ontology/README.md)
and [agent guide](docs/codebase/agent-guide.md). The [source inventory](docs/codebase/modules.md) links
callables to source locations and hashes; [review findings](docs/codebase/review.md) record known limits.
The ontology's [planning and observation helper](docs/codebase/agent-guide.md#machine-readable-planning-and-saved-run-observations)
can emit bound CLI/dashboard plans and inspect saved runs without executing pipeline work. Its
[usability audit](docs/ontology/usability-review-2026-10-16.md) distinguishes the versioned specification,
recorded completion, available artifacts and scientific review requirements.

```mermaid
flowchart TD
    A["1. extract: select papers, parse PDFs, extract concepts, relations, causal claims, values with quotes"]
    B["2. normalize: corpus vocabulary, reviewed merges, contradictions, importance"]
    S[("ontology store: BFO, CCO, RO, QUDT, PMDCO, IOF, MDS-Onto (Oxigraph + label and embedding index)")]
    C["3. ontology: CCO/BFO placement from store candidates, same-name MDS-Onto/PMDCO classes, paper is-a priority, domain-scoped IRIs"]
    D["4. enrich: definitions with status, restrictions from store properties, disjointness, mapping candidates (store + MDS-Onto portal + MatPortal)"]
    E["5. interop: mappings, imported definitions and labels, MDS facets, OWL + literature layer export, validation"]
    F["6. integrate (after all domains): cross-domain mappings in a master ontology"]
    A --> B --> C --> D --> E --> F
    S -.-> C & D & E

File: scripts/outputs/-in_development-__copper_metallization_review__2-technologies/schema_-in_development-__copper_metallization_review__2-technologies-Brent_Thompson-v5-20260513.csv (part 1 of 3)
domain,doi,power conversion efficiency,open circuit voltage,short circuit current density,fill factor,series resistance,contact resistance,contact resistivity,cell architecture,metallization method,metallization material,contact formation,front contact metallization,rear contact metallization,finger geometry,finger width,finger height,finger aspect ratio,grid line width,electrode geometry,busbar design,transparent conductive oxide,anti-reflection coating,passivation layer,buffer layer,barrier layer,seed layer,masking layer,absorber material,substrate material,wafer thickness,wafer size,conductive paste,ink formulation,paste rheology,paste composition,printing technique,screen printing,sintering method,sintering temperature,curing temperature,curing atmosphere,firing temperature,firing process,laser processing,laser wavelength,photonic sintering,nanoparticle sintering,deposition method,plating process,selective metallization,adhesion strength,mechanical adhesion,contact adhesion,reliability testing,damp heat test,thermal cycling test,degradation mechanism,oxidation resistance,electrical conductivity,film thickness,particle size,material cost,silver consumption,material scarcity,material substitution,manufacturing scalability,process temperature,process throughput,fabrication cost,module interconnection,tandem cell architecture,perovskite composition,heterojunction interface,bifacial design,device stability,environmental impact,photovoltaic technology,technology readiness
-in_development-_>_copper_metallization_review_>_2-technologies,10.1002/pssa.202500493,,,,,,,"≈35 mΩ cm−2 | Under optimized conditions, the process achieves a bulk resistivity (ρb) of ≈19 μΩ·cm and a contact resistivity (ρc) of ≈35 mΩ cm−2.",silicon heterojunction (SHJ) | This study demonstrates a photonic curing approach that uses a continuous-wave CO2 laser (10.6 μm) to sinter micro and nanoscale Cu particles printed as metal grid lines on indium tin oxide (ITO)-coated crystalline silicon (c-Si) wafers for silicon heterojunction (SHJ) PV cells.,microdispensing and CO2 laser sintering | Cu metal fingers are deposited by microdispensing and subsequently sintered with optimized laser parameters.,copper (Cu) | Copper (Cu) is widely regarded as a desirable alternative to silver (Ag) for photovoltaic (PV) cell metallization because it offers much lower cost and greater abundance while maintaining comparable bulk resistivity.,photonic curing / laser sintering | This study demonstrates a photonic curing approach that uses a continuous-wave CO2 laser (10.6 μm) to sinter micro and nanoscale Cu particles printed as metal grid lines on indium tin oxide (ITO)-coated crystalline silicon (c-Si) wafers.,Cu fingers on ITO | Cu metal fingers are deposited by microdispensing and subsequently sintered with optimized laser parameters.,,"widths of ≈190 μm, heights of ≈20 μm, aspect ratios of ≈0.1–0.15 | The printed Cu fingers exhibit widths of ≈190 μm and heights of ≈20 μm, resulting in aspect ratios of ≈0.1–0.15.","≈190 μm | The printed Cu fingers exhibit widths of ≈190 μm and heights of ≈20 μm, resulting in aspect ratios of ≈0.1–0.15.","≈20 μm | The printed Cu fingers exhibit widths of ≈190 μm and heights of ≈20 μm, resulting in aspect ratios of ≈0.1–0.15.","≈0.1–0.15 | The printed Cu fingers exhibit widths of ≈190 μm and heights of ≈20 μm, resulting in aspect ratios of ≈0.1–0.15.","≈190 μm | The printed Cu fingers exhibit widths of ≈190 μm and heights of ≈20 μm, resulting in aspect ratios of ≈0.1–0.15.",metal grid lines / fingers | This study demonstrates a photonic curing approach that uses a continuous-wave CO2 laser (10.6 μm) to sinter micro and nanoscale Cu particles printed as metal grid lines on indium tin oxide (ITO)-coated crystalline silicon (c-Si) wafers.,,indium tin oxide (ITO) | sinter micro and nanoscale Cu particles printed as metal grid lines on indium tin oxide (ITO)-coated crystalline silicon (c-Si) wafers for silicon heterojunction (SHJ) PV cells.,,,,,,,crystalline silicon (c-Si) | sinter micro and nanoscale Cu particles printed as metal grid lines on indium tin oxide (ITO)-coated crystalline silicon (c-Si) wafers for silicon heterojunction (SHJ) PV cells.,ITO-coated crystalline silicon (c-Si) wafers | sinter micro and nanoscale Cu particles printed as metal grid lines on indium tin oxide (ITO)-coated crystalline silicon (c-Si) wafers for silicon heterojunction (SHJ) PV cells.,,,micro and nanoscale Cu particles | This study demonstrates a photonic curing approach that uses a continuous-wave CO2 laser (10.6 μm) to sinter micro and nanoscale Cu particles printed as metal grid lines on indium tin oxide (ITO)-coated crystalline silicon (c-Si) wafers.,micro and nanoscale Cu particles | This study demonstrates a photonic curing approach that uses a continuous-wave CO2 laser (10.6 μm) to sinter micro and nanoscale Cu particles printed as metal grid lines on indium tin oxide (ITO)-coated crystalline silicon (c-Si) wafers.,,micro and nanoscale Cu particles | This study demonstrates a photonic curing approach that uses a continuous-wave CO2 laser (10.6 μm) to sinter micro and nanoscale Cu particles printed as metal grid lines on indium tin oxide (ITO)-coated crystalline silicon (c-Si) wafers.,microdispensing | Cu metal fingers are deposited by microdispensing and subsequently sintered with optimized laser parameters.,,continuous-wave CO2 laser sintering (photonic curing) | This study demonstrates a photonic curing approach that uses a continuous-wave CO2 laser (10.6 μm) to sinter micro and nanoscale Cu particles printed as metal grid lines on indium tin oxide (ITO)-coated crystalline silicon (c-Si) wafers.,,,,,,continuous-wave CO2 laser at 10.6 μm | This study demonstrates a photonic curing approach that uses a continuous-wave CO2 laser (10.6 μm) to sinter micro and nanoscale Cu particles printed as metal grid lines on indium tin oxide (ITO)-coated crystalline silicon (c-Si) wafers.,10.6 μm | This study demonstrates a photonic curing approach that uses a continuous-wave CO2 laser (10.6 μm) to sinter micro and nanoscale Cu particles printed as metal grid lines on indium tin oxide (ITO)-coated crystalline silicon (c-Si) wafers.,continuous-wave CO2 laser (10.6 μm) | This study demonstrates a photonic curing approach that uses a continuous-wave CO2 laser (10.6 μm) to sinter micro and nanoscale Cu particles printed as metal grid lines on indium tin oxide (ITO)-coated crystalline silicon (c-Si) wafers.,micro and nanoscale Cu particles | This study demonstrates a photonic curing approach that uses a continuous-wave CO2 laser (10.6 μm) to sinter micro and nanoscale Cu particles printed as metal grid lines on indium tin oxide (ITO)-coated crystalline silicon (c-Si) wafers.,microdispensing | Cu metal fingers are deposited by microdispensing and subsequently sintered with optimized laser parameters.,,,,,,,,,,"The method enables rapid, localized heating that minimizes both oxidation and thermal stress on temperature-sensitive layers.","bulk resistivity ≈19 μΩ·cm | Under optimized conditions, the process achieves a bulk resistivity (ρb) of ≈19 μΩ·cm and a contact resistivity (ρc) of ≈35 mΩ cm−2.","≈20 μm | The printed Cu fingers exhibit widths of ≈190 μm and heights of ≈20 μm, resulting in aspect ratios of ≈0.1–0.15.",micro and nanoscale | This study demonstrates a photonic curing approach that uses a continuous-wave CO2 laser (10.6 μm) to sinter micro and nanoscale Cu particles printed as metal grid lines on indium tin oxide (ITO)-coated crystalline silicon (c-Si) wafers.,much lower cost | Copper (Cu) is widely regarded as a desirable alternative to silver (Ag) for photovoltaic (PV) cell metallization because it offers much lower cost and greater abundance while maintaining comparable bulk resistivity.,Copper (Cu) is widely regarded as a desirable alternative to silver (Ag) for photovoltaic (PV) cell metallization because it offers much lower cost and greater abundance while maintaining comparable bulk resistivity.,greater abundance (Cu vs Ag) | Copper (Cu) is widely regarded as a desirable alternative to silver (Ag) for photovoltaic (PV) cell metallization because it offers much lower cost and greater abundance while maintaining comparable bulk resistivity.,Cu as alternative to Ag | Copper (Cu) is widely regarded as a desirable alternative to silver (Ag) for photovoltaic (PV) cell metallization because it offers much lower cost and greater abundance while maintaining comparable bulk resistivity.,"The method enables rapid, localized heating that minimizes both oxidation and thermal stress on temperature-sensitive layers, while remaining compatible with advanced solar cell technologies, including SHJ and tandem devices.","The method enables rapid, localized heating that minimizes both oxidation and thermal stress on temperature-sensitive layers.",,,,"tandem devices | The method enables rapid, localized heating that minimizes both oxidation and thermal stress on temperature-sensitive layers, while remaining compatible with advanced solar cell technologies, including SHJ and tandem devices.",,silicon heterojunction (SHJ) | This study demonstrates a photonic curing approach that uses a continuous-wave CO2 laser (10.6 μm) to sinter micro and nanoscale Cu particles printed as metal grid lines on indium tin oxide (ITO)-coated crystalline silicon (c-Si) wafers for silicon heterojunction (SHJ) PV cells.,,,,silicon heterojunction (SHJ) PV cells | This study demonstrates a photonic curing approach that uses a continuous-wave CO2 laser (10.6 μm) to sinter micro and nanoscale Cu particles printed as metal grid lines on indium tin oxide (ITO)-coated crystalline silicon (c-Si) wafers for silicon heterojunction (SHJ) PV cells.,"The oxidation of Cu remains a major challenge, as it requires inert atmospheric conditions that hinder manufacturability."
-in_development-_>_copper_metallization_review_>_2-technologies,10.1063/5.0126222,,,,,,,,,,,,,,,,,,,,,,,,,,,,,,,,,,,,,,,,,,,,,,,,,,,,,,,,,,,,,,,,,,,,,,,,,,,,,,
-in_development-_>_copper_metallization_review_>_2-technologies,10.1063/5.0127359,,,,,,,,,,,,,,,,,,,,,,,,,,,,,,,,,,,,,,,,,,,,,,,,,,,,,,,,,,,,,,,,,,,,,,,,,,,,,,
-in_development-_>_copper_metallization_review_>_2-technologies,10.1364/OE.518575,,,,,,,,,,,,,,,,,,,,,,,,,,,,,,,,,,,,,,,,,,,,,,,,,,,,,,,,,,,,,,,,,,,,,,,,,,,,,,
-in_development-_>_copper_metallization_review_>_2-technologies,10.1002/ente.202400066,,,,,,,,,,,,,,,,,,,,,,,,,,,,,,,,,,,,,,,,,,,,,,,,,,,,,,,,,,,,,,,,,,,,,,,,,,,,,,
-in_development-_>_copper_metallization_review_>_2-technologies,10.1002/ente.202200702,,,,,,,,,,,,,,,,,,,,,,,,,,,,,,,,,,,,,,,,,,,,,,,,,,,,,,,,,,,,,,,,,,,,,,,,,,,,,,
-in_development-_>_copper_metallization_review_>_2-technologies,10.1134/S1063782623090014,,,,,,,,,,,,,,,,,,,,,,,,,,,,,,,,,,,,,,,,,,,,,,,,,,,,,,,,,,,,,,,,,,,,,,,,,,,,,,
-in_development-_>_copper_metallization_review_>_2-technologies,10.1002/solr.202200874,,,,,,,,,,,,,,,,,,,,,,,,,,,,,,,,,,,,,,,,,,,,,,,,,,,,,,,,,,,,,,,,,,,,,,,,,,,,,,
-in_development-_>_copper_metallization_review_>_2-technologies,10.1109/PVSC57443.2024.10749497,"19.25% | An efficiency of 19.25% has been achieved with Voc = 654 mV, FF = 76.68%, Jsc = 38.40 mA/cm2 for champion PERC cells.","654 mV | An efficiency of 19.25% has been achieved with Voc = 654 mV, FF = 76.68%, Jsc = 38.40 mA/cm2 for champion PERC cells.","38.40 mA/cm2 | An efficiency of 19.25% has been achieved with Voc = 654 mV, FF = 76.68%, Jsc = 38.40 mA/cm2 for champion PERC cells.","76.68% | An efficiency of 19.25% has been achieved with Voc = 654 mV, FF = 76.68%, Jsc = 38.40 mA/cm2 for champion PERC cells.",Rs map | Biased PL imaging performed at 1 Sun and 0.2 Suns yields the map of series resistance (Rs) as shown in Fig. 5.,,~2 – 3 × 10-5 Ωcm | The resistivity of the Cu paste is ~2 – 3 × 10-5 Ωcm.,"PERC (passivated emitter rear contact) | In this work, we present the performance and reliability of a fire-through copper (Cu) paste which has been screen printed on c-Si solar cell with passivated emitter rear contact (PERC).","screen printing | In this abstract, we investigate the performance and reliability of a screen-printable, fire through Cu paste on PERC solar cells.",copper (Cu) paste | The Cu paste is fired through silicon nitride (SiN) anti-reflection coating at a peak temperature of 630 °C.,fire-through | The Cu paste is fired through silicon nitride (SiN) anti-reflection coating at a peak temperature of 630 °C.,screen-printed Cu paste | The selective emitter PERC cells were fabricated on M6 sized (166 mm × 166 mm) monocrystalline p-type wafers with a front grid screen-printed with Cu paste and aluminum (Al) contacts with localized contact openings on the rear side.,aluminum (Al) | The selective emitter PERC cells were fabricated on M6 sized (166 mm × 166 mm) monocrystalline p-type wafers with a front grid screen-printed with Cu paste and aluminum (Al) contacts with localized contact openings on the rear side.,"width ~100 μm, height 28.7 μm, aspect ratio 0.27 | Fig. 2 shows the SEM image of the Cu finger having a width of ~100 μm and height of 28.7 μm. The aspect ratio is 0.27 which has improved over time with optimization of printing parameters for the Cu paste.",~100 μm | Fig. 2 shows the SEM image of the Cu finger having a width of ~100 μm and height of 28.7 μm.,28.7 μm | Fig. 2 shows the SEM image of the Cu finger having a width of ~100 μm and height of 28.7 μm.,0.27 | The aspect ratio is 0.27 which has improved over time with optimization of printing parameters for the Cu paste.,~100 μm | Fig. 2 shows the SEM image of the Cu finger having a width of ~100 μm and height of 28.7 μm.,front grid fingers | Fig. 2 shows the SEM image of the Cu finger having a width of ~100 μm and height of 28.7 μm.,busbar with ECA | An electrically conductive adhesive (ECA) was put on busbar at the center before encapsulation to facilitate the measurement of Suns-Voc curves during the investigation.,,silicon nitride (SiN) | The Cu paste is fired through silicon nitride (SiN) anti-reflection coating at a peak temperature of 630 °C.,"passivated emitter rear contact (PERC) | In this work, we present the performance and reliability of a fire-through copper (Cu) paste which has been screen printed on c-Si solar cell with passivated emitter rear contact (PERC).",,~200 nm oxide shell | SEM images of the Cu paste show a Cu core with ~200 nm oxide shell around the particles. This conductive oxide layer acts as a diffusion barrier between Cu and Si and prevents the degradation of cell performance during accelerated aging conditions.,,,crystalline silicon (c-Si) | Crystalline silicon (c-Si) solar cells cover approximately 97% of the world market share.,monocrystalline p-type wafers | The selective emitter PERC cells were fabricated on M6 sized (166 mm × 166 mm) monocrystalline p-type wafers with a front grid screen-printed with Cu paste.,,M6 sized (166 mm × 166 mm) | The selective emitter PERC cells were fabricated on M6 sized (166 mm × 166 mm) monocrystalline p-type wafers.,"fire-through copper (Cu) paste | In this work, we present the performance and reliability of a fire-through copper (Cu) paste which has been screen printed on c-Si solar cell with passivated emitter rear contact (PERC).",,,Cu core with ~200 nm oxide shell | SEM images of the Cu paste show a Cu core with ~200 nm oxide shell around the particles.,screen printing | The front Cu paste was screen printed and fired in a 6-zone belt firing furnace.,"screen-printable fire-through Cu paste | In this abstract, we investigate the performance and reliability of a screen-printable, fire through Cu paste on PERC solar cells.",belt firing furnace | The front Cu paste was screen printed and fired in a 6-zone belt firing furnace.,~630°C | The optimized peak temperature for firing of the Cu paste is found to be ~630°C for the current composition of the paste.,,,~630°C | The Cu paste is fired through silicon nitride (SiN) anti-reflection coating at a peak temperature of 630 °C.,6-zone belt firing furnace at peak temperature 630°C | The front Cu paste was screen printed and fired in a 6-zone belt firing furnace.,,,,,screen printing | The front Cu paste was screen printed and fired in a 6-zone belt firing furnace.,electroplating | Electroplating remains the most common technique for Cu metallization on c-Si solar cells with the highest efficiency of 26.41% achieved for Cu plated bifacial SHJ cell on an M6 size wafer.,selective emitter PERC | The selective emitter PERC cells were fabricated on M6 sized (166 mm × 166 mm) monocrystalline p-type wafers with a front grid screen-printed with Cu paste.,,,"While the oxide layer around the Cu particles provides a barrier against the diffusion of Cu into Si, it becomes difficult to conventionally solder ribbons on to the busbars.","damp heat 85°C/85% humidity for 1500 hours | Accelerated testing of the PERC mini-modules in damp heat chamber with 85°C and 85% humidity have demonstrated that the devices are operational even after 1,500 hours.","85°C and 85% humidity for 1500 hours | Accelerated testing of the PERC mini-modules in damp heat chamber with 85°C and 85% humidity have demonstrated that the devices are operational even after 1,500 hours.",,Cu diffusion into Si; shunts | These bright spots which have been identified as shunts in DLIT. These spots will be further investigated microscopically to understand the Cu/Si interface.,~200 nm oxide shell acts as diffusion barrier | This conductive oxide layer acts as a diffusion barrier between Cu and Si and prevents the degradation of cell performance during accelerated aging conditions.,~2 – 3 × 10-5 Ωcm resistivity | The resistivity of the Cu paste is ~2 – 3 × 10-5 Ωcm.,28.7 μm | Fig. 2 shows the SEM image of the Cu finger having a width of ~100 μm and height of 28.7 μm.,~200 nm oxide shell | SEM images of the Cu paste show a Cu core with ~200 nm oxide shell around the particles.,"cheaper than Ag | Copper (Cu) is an excellent alternative to Ag; being cheaper, more abundant and exhibiting similar electrical resistivities.","reduction in silver (Ag) consumption | According to the ITRPV 2023, the world market dependency requires reduction in silver (Ag) consumption as one of the major ways to meet future production and cost targets for c-Si PV.","Ag scarcity concern | According to the ITRPV 2023, the world market dependency requires reduction in silver (Ag) consumption as one of the major ways to meet future production and cost targets for c-Si PV.","Cu replacing Ag | Copper (Cu) is an excellent alternative to Ag; being cheaper, more abundant and exhibiting similar electrical resistivities.","screen-printable, compatible with existing process | The use of fire-through and screen printable Cu pastes show a great promise for metallization in c-Si solar cells. They can potentially reduce the cost of PV production processes to a great extent.",~630°C | The optimized peak temperature for firing of the Cu paste is found to be ~630°C for the current composition of the paste.,,"reduced cost | They can potentially reduce the cost of PV production processes to a great extent and hence, are of extreme relevance to the PV community.",smart wire connection technology; ultrasonic soldering | Different techniques such as smart wires (Fig. 6) and ultrasonic soldering (Fig. 8) are being used to solve the issue.,,,,,"operational after 1500 hours damp heat | Accelerated testing of the PERC mini-modules in damp heat chamber with 85°C and 85% humidity have demonstrated that the devices are operational even after 1,500 hours.",,"c-Si PERC solar cells | Crystalline silicon (c-Si) solar cells cover approximately 97% of the world market share, and hence, were responsible for ~1.15 TW of photovoltaic (PV) capacity installed all over the world at the end of the year 2022.",promising but under development | The use of fire-through and screen printable Cu pastes show a great promise for metallization in c-Si solar cells.
-in_development-_>_copper_metallization_review_>_2-technologies,10.1002/pip.3863,"above 26% | In this batch, average efficiency reached above 26%.",,,,,,,TOPCon | This article describes the structure and manufacturing process of TOPCon solar cells patterned with an ultrashort pulse laser and metalized using this novel horizontal double-sided copper metallization technology.,horizontal double-sided copper metallization | this article reports a horizontal double-sided copper metallization technology.,"copper | Compared with metallic silver, copper has the characteristics of low carbon emissions and low cost, which can effectively reduce the carbon footprint.",ultrashort pulse laser patterning + copper metallization | This article describes the structure and manufacturing process of TOPCon solar cells patterned with an ultrashort pulse laser and metalized using this novel horizontal double-sided copper metallization technology.,copper (double-sided) | This technology can not only metalize the front and back sides of various types of silicon solar cells at the same time.,copper (double-sided) | This technology can not only metalize the front and back sides of various types of silicon solar cells at the same time.,,,,,,,,,,,,,,,silicon | This technology can not only metalize the front and back sides of various types of silicon solar cells at the same time.,silicon | This technology can not only metalize the front and back sides of various types of silicon solar cells at the same time.,,,,,,,,,,,,,,,ultrashort pulse laser patterning | This article describes the structure and manufacturing process of TOPCon solar cells patterned with an ultrashort pulse laser and metalized using this novel horizontal double-sided copper metallization technology.,,,,horizontal double-sided copper metallization | this article reports a horizontal double-sided copper metallization technology.,copper metallization (plating) | this article reports a horizontal double-sided copper metallization technology.,ultrashort pulse laser patterning | This article describes the structure and manufacturing process of TOPCon solar cells patterned with an ultrashort pulse laser and metalized using this novel horizontal double-sided copper metallization technology.,,,,,,,,,,,,"low cost (copper vs. silver) | Compared with metallic silver, copper has the characteristics of low carbon emissions and low cost, which can effectively reduce the carbon footprint.","eliminated (replaced by copper) | Compared with metallic silver, copper has the characteristics of low carbon emissions and low cost, which can effectively reduce the carbon footprint.",,"copper replacing silver | Compared with metallic silver, copper has the characteristics of low carbon emissions and low cost, which can effectively reduce the carbon footprint.",suitable for industrial mass production | making it suitable for the industrial mass production of solar cells.,,"fast speed | This technology can not only metalize the front and back sides of various types of silicon solar cells at the same time but also has fast speed, good uniformity, and simple process.","low cost | Compared with metallic silver, copper has the characteristics of low carbon emissions and low cost, which can effectively reduce the carbon footprint.",,,,,double-sided (front and back) | This technology can not only metalize the front and back sides of various types of silicon solar cells at the same time.,,"low carbon footprint | Compared with metallic silver, copper has the characteristics of low carbon emissions and low cost, which can effectively reduce the carbon footprint.",TOPCon silicon solar cells with copper metallization | This article describes the structure and manufacturing process of TOPCon solar cells patterned with an ultrashort pulse laser and metalized using this novel horizontal double-sided copper metallization technology.,suitable for industrial mass production | making it suitable for the industrial mass production of solar cells.
-in_development-_>_copper_metallization_review_>_2-technologies,https://doi.org/10.1002/admt.202000654,,,,"FF | In previous work, a significant increase in cell conversion efficiency by the reduction of the lateral grid-line resistance of fine-line screen printed fingers on PERC has been reported (e.g., by an increase in fill factor, FF, as long as the contact formation process of the paste during firing is suited for the corresponding finger width).",,,,"PERC (passivated emitter and rear contact) | In today's mass production environment of the passivated emitter and rear contact (PERC) technology, metallization is driven by improving screen-printing machine technology with the goal of continuously increasing production throughput while improving alignment precision.","flatbed screen printing | Therefore, flatbed screen printing is catching up with other fine-line printing approaches for solar cell metallization.",Ag (silver) | The metallization of Si-solar cells is one of the crucial steps within the entire production chain because silver as the dominant ingredient of front-side metallization pastes is the most expensive nonsilicon material in current Si-solar cell technology.,"firing process with peak temperature of 835 °C for 60 s | Afterward, paste sintering was performed through an industrial firing process with a peak temperature of T = 835 °C for 60 s.",screen-printed Ag-paste | Commonly available Ag-pastes for front-side PERC are highly filled suspensions containing up to 95 wt% spherical Ag-particles with diameters below 5 µm.,,"width, height, cross-sectional area, aspect ratio | Besides obtaining the average values for the core finger width wcore, the shaded width on the solar cell wshading, the average peak height hpeak, and the average cross-sectional area Across, this study also focused on the analysis of the standard deviation of these parameters across the 1.5 mm long segment.",15 to 24 µm screen opening; down to 20 µm printed | This study presents the impact of Ag-paste rheology on fine line screen printing for screen openings between 15 and 24 µm at industrial printing speeds of up to 600 mm s−1.,"hpeak | Besides obtaining the average values for the core finger width wcore, the shaded width on the solar cell wshading, the average peak height hpeak, and the average cross-sectional area Across, this study also focused on the analysis of the standard deviation of these parameters across the 1.5 mm long segment.","optical aspect ratio ARo = hpeak/wshading; electrical aspect ratio ARel = Across/wshading² | The height to width ratio (aspect ratio) is another essential parameter to describe the quality of the printed structure. As introduced in the Experimental Section, the optical aspect ratio ARo (Equation (10)) is one of the most established parameters in literature to describe the printed finger.","down to 20 µm (screen opening 15–24 µm) | Over the last 15 years, screen printing of Ag-pastes for Si-solar cell metallization has become a success story by decreasing the printed electrode width from ≈120 µm in 2007 reported by Mette toward only 20 µm reported by Tepner et al. in 2020.","Ag-finger cross-sectional area, width, height | A homogenous cross-sectional area of a finger across its length will result in an optimized use of silver.",five busbar test pattern | This five busbar pattern was used in several of the previous research studies and consisted of four different solar cell grid segments with 120 screen openings.,,"silicon nitride antireflection coating | Further, a lead containing glass composition was added which created, on the one hand, a sufficient adhesion onto the substrate and, on the other hand, etched the silicon nitride antireflection coating on the wafer to create an electrical contact between the printed finger and the silicon.",,,,,,silicon (Si) | The metallization of Si-solar cells is one of the crucial steps within the entire production chain because silver as the dominant ingredient of front-side metallization pastes is the most expensive nonsilicon material in current Si-solar cell technology.,silicon wafer | All wafers had an alkaline texture made out of square-based pyramids with an angle of 50°–52° and a size in the range of 0.5–1.1 µm.,,,"commercial Ag-paste (Heraeus Group) | In this study, a commercially available Ag-paste (Heraeus Group) for the front side metallization of PERC was used as a reference paste.","Ag-particles, lead-containing glass, organic vehicle (solvent, binder, rheological additives) | Usually, these types of pastes contained up to 95 wt% spherical Ag-particles with diameters ranging from 2 to 4 µm. Further, a lead containing glass composition was added which created, on the one hand, a sufficient adhesion onto the substrate and, on the other hand, etched the silicon nitride antireflection coating on the wafer to create an electrical contact between the printed finger and the silicon.","non-Newtonian, shear thinning, yield stress, thixotropic | They show non-Newtonian flow characteristics with strong shear thinning behavior after exhibiting significant yield stress.","up to 95 wt% spherical Ag-particles (2–4 µm), lead-containing glass, organic vehicle | Usually, these types of pastes contained up to 95 wt% spherical Ag-particles with diameters ranging from 2 to 4 µm. Further, a lead containing glass composition was added which created, on the one hand, a sufficient adhesion onto the substrate and, on the other hand, etched the silicon nitride antireflection coating on the wafer to create an electrical contact between the printed finger and the silicon.","flatbed screen printing | Therefore, flatbed screen printing is catching up with other fine-line printing approaches for solar cell metallization.",flatbed screen printing at speeds up to 600 mm s−1 | This study presents the impact of Ag-paste rheology on fine line screen printing for screen openings between 15 and 24 µm at industrial printing speeds of up to 600 mm s−1.,"industrial firing (belt furnace) | Afterward, paste sintering was performed through an industrial firing process with a peak temperature of T = 835 °C for 60 s.","835 °C | Afterward, paste sintering was performed through an industrial firing process with a peak temperature of T = 835 °C for 60 s.","220 °C | Directly after the printing step, all wafers were dried for 90 s at a temperature of T = 220 °C.",,"835 °C | Afterward, paste sintering was performed through an industrial firing process with a peak temperature of T = 835 °C for 60 s.","industrial firing process with peak temperature of 835 °C for 60 s | Afterward, paste sintering was performed through an industrial firing process with a peak temperature of T = 835 °C for 60 s.",,,,,screen printing | Flatbed screen printing was the dominant process for the metallization of silicon solar cells.,,,,"work of adhesion at paste–wire interface | Further, a correlation between the work of adhesion at the paste–wire interface and the resulting deviation of the printed electrode height is discovered, highlighting the importance of an advanced screen optimization for the future of fine line screen printing.",work of adhesion (γpaste) | The average deviation of the finger height correlates strongly with the required work to detach the paste from the wires.,,,,,,lateral finger resistance RL | Figure 3 shows the average lateral finger resistance RL (calculated by Equation (9)) for all 72 individual setups.,EOM = 15 µm | the same emulsion height of EOM = 15 µm was applied.,"2 to 4 µm (Ag-particles) | Usually, these types of pastes contained up to 95 wt% spherical Ag-particles with diameters ranging from 2 to 4 µm.",The metallization of Si-solar cells is one of the crucial steps within the entire production chain because silver as the dominant ingredient of front-side metallization pastes is the most expensive nonsilicon material in current Si-solar cell technology.,reduced Ag-consumption per cell | The scientific and industrial community shares the common goal of further reducing Ag-consumption per cell without compromising cell efficiency.,silver material crisis | Today's photovoltaic production chain is moving into a material crisis as the use of silver for front-side metallization of passivated emitter and rear contact solar cells remains a crucial requirement.,,"industrial printing speeds up to 600 mm s−1; throughput rates increasing | Before the end of the next decade, shear rates in screen printing are likely to be at least five times higher than in today's production environment.",T = 25 °C (rheology measurements); 835 °C (firing) | All measurements are done at a temperature of T = 25 °C as described in subsection Paste Preparation.,up to 600 mm s−1 printing speed | This study presents the impact of Ag-paste rheology on fine line screen printing for screen openings between 15 and 24 µm at industrial printing speeds of up to 600 mm s−1.,,,,,,,process reproducibility (ΠPaste) | The product of the maximal relative deviation of the finger height σh and finger width σw (−1 outlier for each axis) spans a dimensionless area ΠPaste which indicates the rate of instability for the given process setup.,,"Si-solar cell PERC technology | In today's mass production environment of the passivated emitter and rear contact (PERC) technology, metallization is driven by improving screen-printing machine technology with the goal of continuously increasing production throughput while improving alignment precision.",industrial/mass production | Current literature does either lack an investigation at competitive printing speeds to obey requirements for industrial throughput rates and/or relevant screen opening widths.
-in_development-_>_copper_metallization_review_>_2-technologies,10.3390/ma7021318,,,,,,,,,,,,,,,,,,,,,,,,,,,,,,,,,,,,,,,,,,,,,,,,,,,,,,,,,,,,,,,,,,,,,,,,,,,,,,
-in_development-_>_copper_metallization_review_>_2-technologies,10.1039/C4RA00292J,,,,,,,,,photonic curing | we fabricated new electrically conductive adhesives using vinyl ester resin and silver micro-flakes and introduced an intense pulse of light to cure the adhesives under an ambient atmosphere at room temperature.,"silver micro-flakes | The electrically conductive fillers were AgC-239 silver micro-flakes from Fukuda Metal Foil & Powder Co., Ltd., Kyoto, Japan.",,,,,,,,,,,,,,,,,,,"glass | the ECAs were printed onto glass substrates [Scheme 1(b)], and were then irradiated and sintered using a commercial photonic curing system.",,,"vinyl ester resin–silver micro-flake adhesives | we fabricated ECAs using a vinyl ester resin and silver micro-flakes, and then introduced an intense pulsed light to cure them.","vinyl ester resin (Ripoxy SP-1507) + silver micro-flakes (AgC-239) | The matrix resin was a Ripoxy SP-1507 vinyl ester resin from Showa Denko, Chibaken, Japan, which was a bisphenol A epoxy acrylate diluted by ethoxylated bisphenol A diacrylate.",18 700 mPa s (25 °C) | The viscosity was 18 700 mPa s (25 °C).,"80%, 85%, or 90% silver micro-flakes by weight in vinyl ester resin | The weight percentages of the silver micro-flakes in the ECAs were 80%, 85%, and 90%.","printed onto glass substrates | the ECAs were printed onto glass substrates [Scheme 1(b)], and were then irradiated and sintered using a commercial photonic curing system.",,"photonic curing (intense pulsed light) | This curing process, known as photonic curing, can be completed within a second under an ambient atmosphere at room temperature, over a large area.","up to 200 °C | During irradiation and sintering, the temperature caused by the intense pulsed light could be up to 200 °C, which accelerated the opening and crosslinking processes.",room temperature | This process was performed under an ambient atmosphere at room temperature.,"ambient atmosphere | This curing process, known as photonic curing, can be completed within a second under an ambient atmosphere at room temperature, over a large area.",,,,,photonic curing | A typical curing time was 140 ms without any photosensitizers or photoinitiators in the adhesives.,,,,,"6.75 MPa (ECA-80), 6.25 MPa (ECA-85), 5.00 MPa (ECA-90) | The cured conductive adhesives had low bulk resistivity, e.g., 7.54 × 10⁻⁶ Ω cm and high bonding strength, e.g., 6.75 MPa.","shear strength: 6.75, 6.25, and 5.00 MPa | These shear strength values at 6.75, 6.25, and 5.00 MPa were higher than some previously reported results at 4–11 MPa.",,,,,"pyrolysis of matrix resin | The weight losses of ECA-80, ECA-85, and ECA-90 at 500 pulses were less than those at 100 pulses. This is because the intense pulsed light produced too much energy over a long curing time, which caused the pyrolysis of the matrix resin under an ambient atmosphere.",,"bulk resistivity: 7.54 × 10⁻⁶ Ω cm (ECA-90, AgC-239) | the bulk resistivity was 1.85 × 10⁻⁵, 1.41 × 10⁻⁵, and 7.54 × 10⁻⁶ Ω cm, respectively, for ECA-80, ECA-85, and ECA-90 fabricated from AgC-239 silver micro-flakes.","0.05 mm (50 µm) | The ECAs were printed onto a glass substrate (50 mm × 10 mm × 1 mm) with the help of a glue tape (thickness 50 mm, 3M, Maplewood, MN, USA) to form ECA films (30 mm × 5 mm × 0.05 mm).",2–15 µm (AgC-239); 6–12 µm (AgC-224) | The size of the micro-flakes was 2–15 µm and the thickness around 0.5 µm.,,"80–90 wt% silver micro-flakes | The weight percentages of the silver micro-flakes in the ECAs were 80%, 85%, and 90%.",,,"large area, roll-to-roll compatible | This technique plays an important role in roll-to-roll printing processes of rapid and eco-friendly electronic device manufacturing and can achieve higher throughput than any other sintering technique in printed electronics.",room temperature | This process was performed under an ambient atmosphere at room temperature.,higher throughput than any other sintering technique | This technique plays an important role in roll-to-roll printing processes of rapid and eco-friendly electronic device manufacturing and can achieve higher throughput than any other sintering technique in printed electronics.,,,,,,,"long storage time at room temperature | Furthermore, the ECAs fabricated in this study were stored at room temperature, avoiding light. There was no gel, separation, delamination, or curing during the storage.","environmentally friendly, ambient atmosphere processing | As an environmentally friendly alternative to lead-bearing solders, electrically conductive adhesives (ECAs) have been used widely in the manufacture of microelectronics.",,"printed electronics application | Thus, the combination of photonic curing and electrically conductive vinyl ester resin–silver micro-flake adhesives has great potential for printed electronics, which require low temperature and fast processes based on flexible devices."
